Repository: kostia1359/materials-data-processing-claude

# anode-qc — Si–graphite anode SEM batch QC

Interpretable QC for SEM cross-sections of a silicon–graphite Li-ion anode. For each sample (three co-registered
images `img_<id>_BSE.tif`, `img_<id>_ETD.tif`, `img_<id>_Inlens.tif`) it:

1. extracts ~40 material KPIs with physical units and per-sample uncertainty, plus a 16-KPI shortlist,
2. compares against the **batch-3 baseline** → ACCEPT / INVESTIGATE / REJECT with the KPIs driving it,
3. **always bets on a batch (1, 2 or 3)** with a calibrated probability, stability, novelty flag and a plain-language
   explanation through batch *signatures* ("what makes batch 2 different from baseline"),
4. validates itself (nested leave-one-image-out, synthetic ground truth, confound and sensitivity checks → `VALIDATION.md`).

No neural networks: every number is traceable to a mask on the image. Phase identity comes from BSE only; ETD
confirms pore floors; InLens/ETD intensities are acquisition covariates ("gates").

## Quick start

```bash
pip install -e .            # or: pip install numpy scipy scikit-image tifffile imagecodecs pandas scikit-learn matplotlib pyyaml typer tabulate pytest
python -m qc fetch                                  # download the Drive folder in data/drive_manifest.csv (gdown; GOOGLE_API_KEY route optional); resumable, size-verified
python -m qc quicklook --data data                  # composites + facts table per sample (re-verify DATA_FACTS.md)
python -m qc build-baseline --data data --out out   # KPIs, baseline stats, centroids, signatures + simulation layer (--no-sim to skip)
python -m qc regress --data data --out out          # Section 0.3 loop: recompute (cached) and compare with the last KPI snapshot
python -m qc validate --data data --out out         # -> VALIDATION.md
python -m qc evaluate --sample ./new/ --baseline out  # one sample -> out/reports/<id>/report.html (+ .md, verdict.json, dm.txt)
```

Data layout: `data/Batch_1/`, `data/Batch_2/`, `data/Batch_3/` (any folder whose name contains `batch N`);
samples in `data/test/` or `data/batch_unknown/` are labelled `unknown` and never used for fitting.
A `Batch_N_` prefix in front of `img_` is ignored; an `_SE.tif` is accepted in place of `_ETD.tif` (flagged).

## Test-drop workflow (organiser drops a folder, truth arrives next morning)

```bash
python -m qc predict --folder ./test_drop --baseline out     # -> out/predictions.json + out/dm.txt (paste into the DM)

# next morning, truth.csv = "sample_id,batch" with batch in {1,2,3,none}
python -m qc score --predictions out/predictions.json --truth truth.csv   # appended to VALIDATION.md

## Development loop (brief §0.3)

New triples are added to `data/` one or two at a time; `qc regress` recomputes only the cache stages whose code or
config changed (`out/cache/<id>/{seg.npz,sato.npy,result.json,sim.json}` keyed by file SHA-1 + stage version) and
fails if any KPI of an already-processed sample moves by ≥ 0.1 × its baseline scale (or ≥ 1 % for fractions). An
intended change is accepted with `--accept` after writing the reason in `DECISIONS.md`; snapshots live in
`out/snapshots/kpis_<n>.csv` (committed). It also flags KPIs outside the plausible ranges of §0.3.2.

## Simulation layer (brief §10, `qc/sim/`)

Additive, never feeds the classifier: an evidence-fused phase map (BSE + ETD, InLens only gates smoothing) with an
explicit *uncertain* class → nested bound maps L_solid ⊆ L_mid ⊆ L_pore → ×4 block-majority maps (audited) →
two-conductivity finite-volume Laplace solves (pore 1, carbon D_c = 0.05, Si 0; refuses non-spanning masks),
electronic network, Si swelling scenarios (f_A 1.6 / 2.43), closed-form indices and a PyBaMM composite
graphite–Si DFN (Chen2020_composite) under both porosity conventions. Everything is reported as a ratio to the
baseline median with A/B/C trust grades and L_solid…L_pore bounds; outputs `out/sim.csv`, `out/sim_bounds.csv`,
`out/sim_baseline.json` and a `simulation` block in every `verdict.json`.

## Outputs

| file | content |
|---|---|
| `out/manifest.csv` | discovered samples, batch, paths, size, pixel size |
| `out/kpis.csv`, `out/strips.csv` | one row per sample / per (sample, strip): KPIs, `<kpi>_se`, gates |
| `out/baseline_stats.json` | per-KPI `n, med, mad, within_se, scale`, crack threshold, Δ, T, LOO scores, version |
| `out/model.json`, `out/signatures.json` | shrunken centroids, tuning table, within-batch distances; batch signatures |
| `out/figs/` | `signatures.png`, `kpi_boxplots.png` |
| `out/reports/<id>/` | `report.html` (standalone, figures embedded), `report.md`, `verdict.json`, `dm.txt`, figures |

An example report for the starter sample is in `examples/img_0grcilhi/` (open `report.html`).

## What this cannot measure

Coating thickness, surface roughness, collector delamination (no collector or surface in frame), binder/carbon-black
distribution (same Z as graphite), Si vs SiOx identity (no EDS), true porosity (open pores → lower bound only).
These caveats are printed in every report.

File: examples/heldout_img_r17byphk/verdict.json
{
 "sample_id": "img_r17byphk",
 "true_batch_if_known": null,
 "baseline": {
  "batch": 3,
  "n_images": 17,
  "version": "a381ba39"
 },
 "acquisition_gates": {
  "status": "caution",
  "flags": [
   "sat255_bse z=+1579.7",
   "sat0_inlens z=+8.1",
   "shading_flag"
  ],
  "z": {
   "n_grey_levels_bse": 1.5597598812896265,
   "comb_step_bse": 0.0,
   "noise_sd_bse": 0.6799336332769462,
   "blur_bse": 0.27571489708687513,
   "sat0_bse": 2.5625663715580167,
   "sat255_bse": 1579.6703296703297,
   "sat0_etd": 2.5471005863171645,
   "sat255_etd": 3.4238433838248405,
   "sat0_inlens": 8.142747335731377,
   "sat255_inlens": -0.09595156859691964,
   "bse_c_med": -0.22483025315886507,
   "etd_c_med": 2.0234722784297854,
   "inlens_c_med": 0.5901794145420208,
   "bse_si_med": -0.5058680696074465,
   "etd_si_med": 0.15748031496062992,
   "inlens_si_med": 0.2248302531588651,
   "bse_row_gradient_pct": 1.55862563403775,
   "t1": -0.8402929578651925,
   "t2": -0.18980073938928188,
   "reg_shift_etd_px": 0.6744907594765952,
   "reg_shift_inlens_px": -0.6744907594765952,
   "height_px": 0.1941747572815534,
   "px_nm": 6.299268944527639e-05,
   "masked_rows": 0.0,
   "etd_is_se": 0.0
  },
  "values": {
   "n_grey_levels_bse": 209,
   "comb_step_bse": 1.0,
   "noise_sd_bse": 10.6958589553833,
   "blur_bse": 0.20857234743329184,
   "bse_row_gradient_pct": 8.469829123915593,
   "t1": 37.679901123046875,
   "t2": 82.16941833496094,
   "height_px": 2080,
   "px_nm": 25.000223624047536,
   "masked_rows": 0,
   "shading_flag": true,
   "sat0_bse": 0.02433598901098901,
   "sat255_bse": 1.5796703296703297e-06,
   "bse_c_med": 58.0,
   "bse_si_med": 112.0,
   "sat0_etd": 0.03688626373626373,
   "sat255_etd": 0.0004908653846153846,
   "etd_c_med": 82.0,
   "etd_si_med": 128.0,
   "sat0_inlens": 0.009243543956043956,
   "sat255_inlens": 0.027182898351648353,
   "inlens_c_med": 103.0,
   "inlens_si_med": 150.0,
   "reg_shift_etd_px": 0.22360679507255554,
   "reg_shift_inlens_px": 0.10000000149011612,
   "gate_flags": "shading_flag",
   "etd_is_se": 0.0
  }
 },
 "verdict_vs_baseline": {
  "decision": "ACCEPT",
  "reasons": [],
  "aggregate_score_S": 1.4095913503691293,
  "conformal_rank_p": 0.8888888888888888,
  "p_floor": 0.05555555555555555,
  "n_kpis_beyond_2_5": 0,
  "defect_alarms": [],
  "zones": {
   "investigate": 8.0,
   "reject": 12.8
  },
  "drivers": [
   {
    "kpi": "si_num_density_mm2",
    "value": 34614.76535710032,
    "baseline_median": 26432.92891694256,
    "baseline_scale": 5008.419495381092,
    "z": 1.6336164428126039,
    "direction": "higher",
    "robustness": "M",
    "unit": "mm^-2",
    "meaning": "more Si-candidate particles per area (finer or more loaded)"
   },
   {
    "kpi": "si_contact_pore_frac",
    "value": 0.026328053913699613,
    "baseline_median": 0.017147255730100373,
    "baseline_scale": 0.007022690153474572,
    "z": 1.307305033108561,
    "direction": "higher",
    "robustness": "R",
    "unit": "fraction",
    "meaning": "more Si-candidate surface facing pores: more room to swell, but more SEI"
   },
   {
    "kpi": "s2_len_pore_h_px",
    "value": 39.730641507264096,
    "baseline_median": 33.29515512084663,
    "baseline_scale": 4.997067607281757,
    "z": 1.2878525751862226,
    "direction": "higher",
    "robustness": "R",
    "unit": "px",
    "meaning": "pore network stretched in-plane (longer correlation length): flatter, more aligned pores; consistent with heavier calendering"
   },
   {
    "kpi": "pore_frac_deep",
    "value": 0.13389148351648353,
    "baseline_median": 0.12110353470842139,
    "baseline_scale": 0.011404153635628621,
    "z": 1.1213413302421928,
    "direction": "higher",
    "robustness": "W",
    "unit": "fraction",
    "meaning": "more deep porosity (lower bound): better electrolyte transport, lower energy density"
   },
   {
    "kpi": "si_frac_solid",
    "value": 0.0579217067627556,
    "baseline_median": 0.06711474995112864,
    "baseline_scale": 0.008404889428962139,
    "z": -1.0937732454510376,
    "direction": "lower",
    "robustness": "M",
    "unit": "fraction",
    "meaning": "less Si-candidate in the solid: lower capacity, less swelling"
   },
   {
    "kpi": "aniso_pore_chord_ratio",
    "value": 1.2272928953170776,
    "baseline_median": 1.1770453453063965,
    "baseline_scale": 0.05885226726531983,
    "z": 0.8537912360139569,
    "direction": "higher",
    "robustness": "R",
    "unit": "ratio",
    "meaning": "pores more aligned parallel to the collector: higher through-plane tortuosity, slower fast charge; consistent with heavier calendering"
   },
   {
    "kpi": "si_d50_aw_um",
    "value": 2.9036425744700614,
    "baseline_median": 3.1886631309528637,
    "baseline_scale": 0.334148856139044,
    "z": -0.8529748082220019,
    "direction": "lower",
    "robustness": "R",
    "unit": "um",
    "meaning": "finer Si-candidate: more surface/SEI, less fracture"
   },
   {
    "kpi": "si_quadrat_cv",
    "value": 0.8973143456879873,
    "baseline_median": 0.7491500042271357,
    "baseline_scale": 0.17978772565621834,
    "z": 0.8241071014167255,
    "direction": "higher",
    "robustness": "M",
    "unit": "ratio",
    "meaning": "Si-candidate less evenly distributed (mixing/dispersion issue): local swelling hot-spots"
   },
   {
    "kpi": "pore_chord_h_mean_um",
    "value": 0.7019095420837402,
    "baseline_median": 0.6436339616775513,
    "baseline_scale": 0.07495265257358551,
    "z": 0.7774985728353822,
    "direction": "higher",
    "robustness": "R",
    "unit": "um",
    "meaning": "wider in-plane pores"
   },
   {
    "kpi": "si_d90_aw_um",
    "value": 6.348223908903252,
    "baseline_median": 5.815424431671724,
    "baseline_scale": 0.7760683625983646,
    "z": 0.6865367832385989,
    "direction": "higher",
    "robustness": "R",
    "unit": "um",
    "meaning": "more coarse Si-candidate particles in the tail: fracture/swelling hot-spots"
   },
   {
    "kpi": "si_solidity_med",
    "value": 0.8564310587039291,
    "baseline_median": 0.8843537414965986,
    "baseline_scale": 0.04421768707482993,
    "z": -0.6314822108496029,
    "direction": "lower",
    "robustness": "R",
    "unit": "ratio",
    "meaning": "more irregular/porous Si-candidate shapes (grade change?)"
   },
   {
    "kpi": "crack_density_um_per_mm2",
    "value": 1497.239354503764,
    "baseline_median": 2540.908565906786,
    "baseline_scale": 1707.040738831729,
    "z": -0.6113909221154806,
    "direction": "lower",
    "robustness": "M",
    "unit": "um/mm^2",
    "meaning": "fewer cracks"
   },
   {
    "kpi": "pore_chord_v_mean_um",
    "value": 0.5719168782234192,
    "baseline_median": 0.5397055149078369,
    "baseline_scale": 0.05318229907751083,
    "z": 0.6056782778163774,
    "direction": "higher",
    "robustness": "R",
    "unit": "um",
    "meaning": "taller through-plane pores: easier through-plane transport"
   },
   {
    "kpi": "aniso_carbon_chord_ratio",
    "value": 1.169257640838623,
    "baseline_median": 1.2011009454727173,
    "baseline_scale": 0.060055047273635864,
    "z": -0.5302352771283794,
    "direction": "lower",
    "robustness": "R",
    "unit": "ratio",
    "meaning": "carbon matrix less aligned"
   },
   {
    "kpi": "si_contact_carbon_frac",
    "value": 0.9736719460863004,
    "baseline_median": 0.9828527442698997,
    "baseline_scale": 0.04914263721349499,
    "z": -0.1868194037636663,
    "direction": "lower",
    "robustness": "R",
    "unit": "fraction",
    "meaning": "Si-candidate less wired to carbon: risk of electronic isolation"
   },
   {
    "kpi": "pore_percolating_frac_v",
    "value": 0.0,
    "baseline_median": 0.0,
    "baseline_scale": 0.005,
    "z": 0.0,
    "direction": "lower",
    "robustness": "M",
    "unit": "fraction",
    "meaning": "fewer through-plane connected deep pores: transport bottleneck, plating risk"
   }
  ]
 },
 "batch_assignment": {
  "assigned_batch": "3",
  "probabilities": {
   "1": 0.15636700987982352,
   "2": 0.22889219865564472,
   "3": 0.6147407914645318
  },
  "distances": {
   "1": 4.532615204521484,
   "2": 4.1828505123972635,
   "3": 3.097199049405877
  },
  "stability": 0.991,
  "strip_agreement": 0.8,
  "confidence_label": "moderately confident",
  "novelty_flag": false,
  "in_distribution_score": 0.6451612903225806,
  "signature_match": {
   "1": null,
   "2": null
  },
  "signature_kpis_matched": {
   "1": [],
   "2": []
  },
  "signature_kpis_missed": {
   "1": [],
   "2": []
  },
  "beyond_labelled_range": false,
  "priors": "uniform",
  "calibration_note": "T=4.0 and shrinkage \u0394=0.0 chosen by leave-one-image-out log-loss on 30 labelled images; LOIO accuracy 0.47",
  "classes_without_training_images": []
 },
 "kpis": {
  "si_frac_solid": {
   "value": 0.0579217067627556,
   "se": 0.010187509784862117,
   "ci95": [
    0.03962481952923357,
    0.07565373860978516
   ],
   "z": -1.0937732454510376,
   "unit": "fraction",
   "robustness": "M",
   "shortlist": true
  },
  "si_frac_total": {
   "value": 0.050166483516483514,
   "se": 0.009161235379327975,
   "ci95": [
    0.03392438186813186,
    0.06640858516483517
   ],
   "z": -1.003934790301344,
   "unit": "fraction",
   "robustness": "M",
   "shortlist": false
  },
  "si_bse_contrast": {
   "value": 1.2724801893905584,
   "se": 0.034296870434620215,
   "ci95": [
    1.2148017901420292,
    1.3292131232884012
   ],
   "z": -1.9450261616866666,
   "unit": "ratio",
   "robustness": "M",
   "shortlist": false
  },
  "si_d50_aw_um": {
   "value": 2.9036425744700614,
   "se": 0.5096768177816298,
   "ci95": [
    2.120437504637532,
    3.894884308659877
   ],
   "z": -0.8529748082220019,
   "unit": "um",
   "robustness": "R",
   "shortlist": true
  },
  "si_d90_aw_um": {
   "value": 6.348223908903252,
   "se": 0.6197505904336635,
   "ci95": [
    3.7388331749516572,
    5.92903539087006
   ],
   "z": 0.6865367832385989,
   "unit": "um",
   "robustness": "R",
   "shortlist": true
  },
  "si_d10_aw_um": {
   "value": 1.2283361030083295,
   "se": 0.1776353594945608,
   "ci95": [
    0.9172193955531283,
    1.5222156035867596
   ],
   "z": -0.5212703681152429,
   "unit": "um",
   "robustness": "M",
   "shortlist": false
  },
  "si_span": {
   "value": 1.7632637883570585,
   "se": 0.14079904488997164,
   "ci95": [
    1.0597980263721212,
    1.5375239957472768
   ],
   "z": 1.6127156090712296,
   "unit": "ratio",
   "robustness": "M",
   "shortlist": false
  },
  "si_num_density_mm2": {
   "value": 34614.76535710032,
   "se": 8531.383167673786,
   "ci95": [
    22307.29323013132,
    51988.08092204496
   ],
   "z": 1.6336164428126039,
   "unit": "mm^-2",
   "robustness": "M",
   "shortlist": true
  },
  "si_solidity_med": {
   "value": 0.8564310587039291,
   "se": 0.01393770067228445,
   "ci95": [
    0.8452546104956365,
    0.8938165062318996
   ],
   "z": -0.6314822108496029,
   "unit": "ratio",
   "robustness": "R",
   "shortlist": true
  },
  "si_aspect_med": {
   "value": 1.8040507644943435,
   "se": 0.09189309955511842,
   "ci95": [
    1.700501711767864,
    2.028782155165615
   ],
   "z": 1.1837442177741744,
   "unit": "ratio",
   "robustness": "R",
   "shortlist": false
  },
  "si_circularity_med": {
   "value": 0.5411084501466351,
   "se": 0.027053490363848423,
   "ci95": [
    0.4983097011868285,
    0.5891842403693814
   ],
   "z": -2.074725178018438,
   "unit": "ratio",
   "robustness": "R",
   "shortlist": false
  },
  "si_interior_texture": {
   "value": 0.6721571725189412,
   "se": 0.02103218972325406,
   "ci95": [
    0.6272148638541137,
    0.7008671318174728
   ],
   "z": -0.8100280855307281,
   "unit": "ratio",
   "robustness": "M",
   "shortlist": false
  },
  "si_quadrat_cv": {
   "value": 0.8973143456879873,
   "se": 0.07174631386908413,
   "ci95": [
    0.5056636849255203,
    0.748632348211052
   ],
   "z": 0.8241071014167255,
   "unit": "ratio",
   "robustness": "M",
   "shortlist": true
  },
  "si_clark_evans_R": {
   "value": 0.723365978092206,
   "se": 0.05489551130421606,
   "ci95": [
    0.6689839992439318,
    0.8557692907592831
   ],
   "z": -0.4875166220935972,
   "unit": "ratio",
   "robustness": "M",
   "shortlist": false
  },
  "si_agglomerate_frac": {
   "value": 0.9212250461700818,
   "se": 0.021420171005160714,
   "ci95": [
    0.857112083831221,
    0.9283841251847165
   ],
   "z": 0.9720027722844867,
   "unit": "fraction",
   "robustness": "M",
   "shortlist": false
  },
  "pore_frac_deep": {
   "value": 0.13389148351648353,
   "se": 0.006866160144517085,
   "ci95": [
    0.12244100274725275,
    0.14616160714285714
   ],
   "z": 1.1213413302421928,
   "unit": "fraction",
   "robustness": "W",
   "shortlist": true
  },
  "pore_frac_slope_per_level": {
   "value": 0.0033928342490842506,
   "se": null,
   "ci95": [
    null,
    null
   ],
   "z": -0.3917808210576548,
   "unit": "1/level",
   "robustness": "W",
   "shortlist": false
  },
  "ambiguous_frac": {
   "value": 0.007589217032967033,
   "se": 0.0006138394480519265,
   "ci95": [
    0.006564168956043955,
    0.008688255494505494
   ],
   "z": 0.2821829075848546,
   "unit": "fraction",
   "robustness": "W",
   "shortlist": false
  },
  "pore_chord_h_mean_um": {
   "value": 0.7019095420837402,
   "se": 0.04199821117222414,
   "ci95": [
    0.6157233476638794,
    0.7540261870622635
   ],
   "z": 0.7774985728353822,
   "unit": "um",
   "robustness": "R",
   "shortlist": true
  },
  "pore_chord_v_mean_um": {
   "value": 0.5719168782234192,
   "se": 0.02926375183018545,
   "ci95": [
    0.5142895519733429,
    0.6217591573297977
   ],
   "z": 0.6056782778163774,
   "unit": "um",
   "robustness": "R",
   "shortlist": true
  },
  "pore_chord_h_p90_um": {
   "value": 1.6750149726867676,
   "se": 0.09374250744820499,
   "ci95": [
    1.4800132513046265,
    1.7903910344839093
   ],
   "z": 0.6744689011494123,
   "unit": "um",
   "robustness": "M",
   "shortlist": false
  },
  "pore_lt_d50_um": {
   "value": 0.7994757080947018,
   "se": 0.038574715664000545,
   "ci95": [
    0.7290146795340553,
    0.8545407376119859
   ],
   "z": 1.8723603159842992,
   "unit": "um",
   "robustness": "M",
   "shortlist": false
  },
  "aniso_pore_chord_ratio": {
   "value": 1.2272928953170776,
   "se": 0.03199673353741363,
   "ci95": [
    1.128010082244873,
    1.2394706726074218
   ],
   "z": 0.8537912360139569,
   "unit": "ratio",
   "robustness": "R",
   "shortlist": true
  },
  "aniso_carbon_chord_ratio": {
   "value": 1.169257640838623,
   "se": 0.04744386211171727,
   "ci95": [
    0.850024425983429,
    1.0166136622428894
   ],
   "z": -0.5302352771283794,
   "unit": "ratio",
   "robustness": "R",
   "shortlist": true
  },
  "st_coherence": {
   "value": 0.14578822688980939,
   "se": 0.016663109481640737,
   "ci95": [
    0.1161877127637743,
    0.17297481951456167
   ],
   "z": 0.837138495780577,
   "unit": "ratio",
   "robustness": "R",
   "shortlist": false
  },
  "st_orientation_deg": {
   "value": -2.918821760641549,
   "se": 1.9835689964553782,
   "ci95": [
    -6.321156656826133,
    0.2466370488809048
   ],
   "z": -1.6522429720175165,
   "unit": "deg",
   "robustness": "R",
   "shortlist": false
  },
  "s2_len_pore_h_px": {
   "value": 39.730641507264096,
   "se": 3.8459281670600656,
   "ci95": [
    32.65057572596892,
    45.87162980826934
   ],
   "z": 1.2878525751862226,
   "unit": "px",
   "robustness": "R",
   "shortlist": true
  },
  "s2_len_pore_v_px": {
   "value": 23.11685566017103,
   "se": 0.9591064148146528,
   "ci95": [
    21.446271356735554,
    24.662227726106707
   ],
   "z": 0.7562175990770985,
   "unit": "px",
   "robustness": "R",
   "shortlist": false
  },
  "s2_len_si_px": {
   "value": 62.86834378784323,
   "se": 6.948604782346331,
   "ci95": [
    46.31725907570443,
    71.01527134043444
   ],
   "z": -0.49323124428934473,
   "unit": "px",
   "robustness": "R",
   "shortlist": false
  },
  "s2_integral_range_pore_px2": {
   "value": 8801.03635400721,
   "se": 822.8298954138082,
   "ci95": [
    6981.0653187384205,
    9812.824767081958
   ],
   "z": 1.519825773198886,
   "unit": "px^2",
   "robustness": "M",
   "shortlist": false
  },
  "pore_percolating_frac_v": {
   "value": 0.0,
   "se": 0.0,
   "ci95": [
    0.0,
    0.0
   ],
   "z": 0.0,
   "unit": "fraction",
   "robustness": "M",
   "shortlist": true
  },
  "pore_percolating_frac_h": {
   "value": 0.0,
   "se": 0.0,
   "ci95": [
    0.0,
    0.0
   ],
   "z": 0.0,
   "unit": "fraction",
   "robustness": "M",
   "shortlist": false
  },
  "pore_euler_density_mm2": {
   "value": 140217.27173225398,
   "se": 17760.963412797046,
   "ci95": [
    117909.97850212269,
    178018.79326508738
   ],
   "z": -0.0439621534024732,
   "unit": "mm^-2",
   "robustness": "M",
   "shortlist": false
  },
  "interface_pore_solid_um_per_um2": {
   "value": 0.6647307655560719,
   "se": 0.009331467664978735,
   "ci95": [
    0.6517422688581471,
    0.6835985377226175
   ],
   "z": 0.43720883708154823,
   "unit": "um^-1",
   "robustness": "M",
   "shortlist": false
  },
  "si_contact_pore_frac": {
   "value": 0.026328053913699613,
   "se": 0.004437585530432076,
   "ci95": [
    0.017237580792910667,
    0.0322132683422569
   ],
   "z": 1.307305033108561,
   "unit": "fraction",
   "robustness": "R",
   "shortlist": true
  },
  "si_contact_carbon_frac": {
   "value": 0.9736719460863004,
   "se": 0.004437585530432072,
   "ci95": [
    0.9677867316577432,
    0.9827624192070893
   ],
   "z": -0.1868194037636663,
   "unit": "fraction",
   "robustness": "R",
   "shortlist": true
  },
  "crack_density_um_per_mm2": {
   "value": 1497.239354503764,
   "se": 757.5578201675302,
   "ci95": [
    219.7782538721122,
    2848.875615817254
   ],
   "z": -0.6113909221154806,
   "unit": "um/mm^2",
   "robustness": "M",
   "shortlist": true
  },
  "largest_void_ecd_um": {
   "value": 10.056086766687939,
   "se": 0.33106842136356734,
   "ci95": [
    6.888987752675585,
    8.051079088846324
   ],
   "z": 0.035951855512118394,
   "unit": "um",
   "robustness": "M",
   "shortlist": false
  },
  "hiZ_inclusion_count_mm2": {
   "value": 0.0,
   "se": 0.0,
   "ci95": [
    0.0,
    0.0
   ],
   "z": 0.0,
   "unit": "mm^-2",
   "robustness": "M",
   "shortlist": false
  },
  "vertical_pore_slope": {
   "value": 0.2511633545790589,
   "se": 0.7119965123053739,
   "ci95": [
    -0.9286779481622345,
    1.4577600842028695
   ],
   "z": 0.21341496459612286,
   "unit": "pp/10um",
   "robustness": "W",
   "shortlist": false
  },
  "vertical_si_slope": {
   "value": -0.89999459117185,
   "se": 0.8801301521043111,
   "ci95": [
    -2.467146279948965,
    0.5216332513815305
   ],
   "z": -1.1823985885763355,
   "unit": "pp/10um",
   "robustness": "W",
   "shortlist": false
  },
  "si_frac_se_imagerep": {
   "value": 0.00862716701999183,
   "se": 0.0025444722869398177,
   "ci95": [
    0.013514147116225561,
    0.02221958392397113
   ],
   "z": -0.2941260261977059,
   "unit": "fraction",
   "robustness": "R",
   "shortlist": false
  },
  "pore_frac_se_imagerep": {
   "value": 0.008372303562003459,
   "se": 0.001032719451259387,
   "ci95": [
    0.01634597036106608,
    0.0200226382756857
   ],
   "z": 0.2749430617912822,
   "unit": "fraction",
   "robustness": "R",
   "shortlist": false
  }
 },
 "image": {
  "shape_px": [
   2080,
   7000
  ],
  "px_nm": 25.000223624047536,
  "flags": [],
  "crop": {
   "top": 0,
   "bottom": 0,
   "left": 0,
   "right": 0,
   "band_top": 0,
   "band_bottom": 0
  },
  "etd_is_se": false
 },
 "not_measurable": [
  "coating thickness",
  "surface roughness",
  "collector delamination",
  "binder/carbon-black distribution",
  "Si vs SiOx identity",
  "true (total) porosity"
 ],
 "caveats": [
  "Bright particles are identified by backscatter Z-contrast only (no EDS); they are reported as Si-candidates and may include SiOx or Si-C composite.",
  "Pores appear open (not resin-infiltrated); the deep-pore fraction is a lower bound on porosity, not a porosity measurement.",
  "Graphite, carbon black and binder cannot be separated in these images; the 'carbon matrix' class contains all three.",
  "Coating thickness, surface roughness and collector delamination are not assessable: the fields lie entirely inside the coating.",
  "Anisotropy and transport indices are 2-D section quantities compared like-with-like against the baseline, not 3-D values; the through-plane direction is assumed vertical in the frame.",
  "Pixel size (25 nm/px) is taken from the TIFF resolution tags; vendor metadata is absent, so it is unverified.",
  "With N baseline images the smallest achievable rank p-value is 1/(N+1); verdicts are effect-size judgements against a small baseline.",
  "Image grey levels have been remapped after acquisition (comb histograms); any method relying on raw intensities would be confounded - this system uses BSE phase identity after smoothing and treats ETD/InLens levels as acquisition covariates.",
  "Transport and mechanics indices are 2-D effective-medium quantities computed with a fixed matrix diffusivity D_c = 0.05 and fixed moduli; they are ratios to the baseline under identical assumptions, not electrode tortuosity, conductivity or stress values.",
  "The deep-pore phase does not percolate in 2-D, so no pore-only tortuosity is reported; the two-conductivity index's absolute level is set by D_c and only its ratios are meaningful.",
  "Cell-level outputs come from a PyBaMM composite graphite-Si model with a frozen LG-M50-type parameter set and are relative rate-capability and plating-indicator shifts, not predictions of the real cell."
 ],
 "runtime_s": 8.1,
 "simulation": {
  "grade": {
   "D_eff_rel_TP": "B",
   "tau_p": "B",
   "aniso_ratio": "B",
   "i_lim_A_m2": "B",
   "plating_risk_index": "B",
   "sigma_eff_rel_TP": "B",
   "swell2.43_buffer_sufficiency_frac": "B",
   "swell2.43_constraint_index_aw": "B",
   "swell2.43_dH_H_bound": "B",
   "icl_raw": "B",
   "cli_index": "C",
   "energy_density": "A",
   "pybamm": "B"
  },
  "unstable_across_conventions": [
   "Q_CC_3C_over_Q_C10 rank: porosity offset vs as-is",
   "Q_CC_1C_over_Q_C10 rank: porosity offset vs as-is"
  ],
  "indices": {
   "D_eff_rel_TP": {
    "value": 0.05936190885514786,
    "baseline_median": 0.05852157332314624,
    "ratio": 1.0143594145591648,
    "grade": "B"
   },
   "tau_p": {
    "value": 2.1812744549805108,
    "baseline_median": 2.0039040467276346,
    "ratio": 1.088512425803282,
    "grade": "B"
   },
   "aniso_ratio": {
    "value": 1.3206402793210092,
    "baseline_median": 1.2124075928282343,
    "ratio": 1.089270874855127,
    "grade": "B"
   },
   "i_lim_A_m2": {
    "value": null,
    "baseline_median": null,
    "ratio": 1.0143594145591648,
    "grade": "B"
   },
   "plating_risk_index": {
    "value": null,
    "baseline_median": null,
    "ratio": 0.9858438593332272,
    "grade": "B"
   },
   "sigma_eff_rel_TP": {
    "value": 0.24139501890718854,
    "baseline_median": 0.2982047293262177,
    "ratio": 0.8094942674202767,
    "grade": "B"
   },
   "swell2.43_buffer_sufficiency_frac": {
    "value": 0.013157894736842105,
    "baseline_median": 0.03592814371257485,
    "ratio": 0.36622807017543857,
    "grade": "B"
   },
   "swell2.43_constraint_index_aw": {
    "value": 0.8180220738022882,
    "baseline_median": 0.811529897061199,
    "ratio": 1.0079999230645713,
    "grade": "B"
   },
   "swell2.43_dH_H_bound": {
    "value": 0.04621758241758242,
    "baseline_median": 0.05646743295019157,
    "ratio": 0.8184820878673505,
    "grade": "B"
   },
   "icl_raw": {
    "value": 0.4945560157757204,
    "baseline_median": 0.48536928476386604,
    "ratio": 1.0189273019538592,
    "grade": "B"
   },
   "cli_index": {
    "value": null,
    "baseline_median": null,
    "ratio": 0.9984872686294982,
    "grade": "C"
   }
  },
  "relative_to_baseline": {
   "D_eff_rel_TP": 1.0143594145591648,
   "D_eff_rel_IP": 1.1154752739482057,
   "aniso_ratio": 1.089270874855127,
   "tau_p": 1.088512425803282,
   "sigma_eff_rel_TP": 0.8094942674202767,
   "icl_raw": 1.0189273019538592,
   "swell2.43_pore_closure_frac": 0.7271726060690199,
   "swell2.43_constraint_index_aw": 1.0079999230645713,
   "swell2.43_buffer_sufficiency_frac": 0.36622807017543857,
   "swell2.43_si_touch_frac": 0.9714285714285715,
   "swell2.43_largest_merged_cluster_ecd_um": 0.7623025686579294,
   "swell2.43_dH_H_bound": 0.8184820878673505,
   "t_diffusion_s": 0.9858438593332272,
   "i_lim_A_m2": 1.0143594145591648,
   "plating_risk_index": 0.9858438593332272,
   "cli_index": 0.9984872686294982
  },
  "bounds": {
   "D_eff_rel_TP": [
    0.054048253511422825,
    0.06425887413049272
   ],
   "buffer_sufficiency_frac@2.43": [
    0.013157894736842105,
    0.04824561403508772
   ],
   "D_eff_rel_TP_ratio": [
    0.9235611833772394,
    1.0980373643693084
   ]
  },
  "porosity_conventions": {
   "offset_baseline_to_0.30": {
    "eps": 0.31278794880806216,
    "energy_density_ratio": 0.9521345955292205,
    "Q_CC_1C_over_Q_C10": 0.69512758360564,
    "Q_CC_3C_over_Q_C10": 0.3015010101448844,
    "min_neg_surface_dphi_sep_3C_V": -0.10729885873101552,
    "N_P": 0.6193205411270979,
    "error": null
   },
   "deep_pore_as_is": {
    "eps": 0.13389148351648353,
    "energy_density_ratio": 0.9557409840290434,
    "Q_CC_1C_over_Q_C10": 0.6295899164247476,
    "Q_CC_3C_over_Q_C10": 0.1417824508746111,
    "min_neg_surface_dphi_sep_3C_V": -0.3620780924649767,
    "N_P": 0.7805433478254641,
    "error": null
   }
  },
  "undefined": [],
  "checks": {
   "bounds_ordered": true,
   "strip_bounds_ordered": true,
   "flux_balance_TP": 2.5142002365840484e-11,
   "downsample_audit_ok": true
  },
  "assumptions_hash": "f5d1bb3ceb",
  "uncertain_frac": 0.054043956043956044
 },
 "notes": []
}
